Repository: bobleesj/cifkit

cifkit
======

|PyPI| |PythonVersion| |PR|

|CI| |Tracking|

.. |CI| image:: https://github.com/bobleesj/cifkit/actions/workflows/matrix-on-merge-to-main.yml/badge.svg
        :target: https://github.com/bobleesj/cifkit/actions/workflows/matrix-on-merge-to-main.yml

.. |PR| image:: https://img.shields.io/badge/PR-Welcome-29ab47ff
        :target: https://github.com/bobleesj/cifkit/pulls

.. |PyPI| image:: https://img.shields.io/pypi/v/cifkit
        :target: https://pypi.org/project/cifkit/

.. |PythonVersion| image:: https://img.shields.io/badge/python-3.12%20%7C%203.13%20%7C%203.14-blue
        :target: https://pypi.org/project/cifkit/

.. |Tracking| image:: https://img.shields.io/badge/issue_tracking-github-blue
        :target: https://github.com/bobleesj/cifkit/issues

**Docs:** https://bobleesj.github.io/cifkit/

**LLM / agent recipes (plain text):** https://bobleesj.github.io/cifkit/llms.txt
(also ``llms.txt`` in this repository)

``cifkit`` offers higher-level tools for coordination geometry and atomic
site analysis from Crystallographic Information Files (``.cif``), plus
**OLED (Oliynyk elemental data)** for composition featurization in
machine learning.

How does ``cifkit`` benefit scientists?
---------------------------------------

Solid-state and materials-informatics work repeatedly needs the same
steps: read CIFs, build a **reliable supercell**, compute **interatomic
distances** and neighbor shells, determine **coordination**, and turn
the result into **numbers** for plots or machine learning. Doing that by
hand does not scale to thousands of files.

``cifkit`` is written so scientists can focus on the science—not on
boilerplate geometry code.

*  Help scientists extract **physics-based structural features** from
   real CIFs (distances, coordination, polyhedron metrics, bond
   fractions) for visualization or ML.
*  Make **supercell construction and neighbor search reliable in
   Python** (default 3×3×3, configurable).
*  Support **high-throughput** work over folders of CIFs—from a few
   structures to **thousands or tens of thousands**—with
   ``Cif`` / ``CifEnsemble`` rather than a one-file GUI workflow.
*  Provide geometry vectors that feed structure featurizers such as
   SAF; composition features via OLED when elemental tables are needed.

``cifkit`` is not a replacement for interactive viewers such as VESTA,
and it is not a DFT package. It is aimed at batch geometry and
structural featurization that experimental and data-driven groups
actually run.

Install::

   pip install cifkit

Common tasks
------------

1) Parse physical features from one ``.cif``
~~~~~~~~~~~~~~~~~~~~~~~~~~~~~~~~~~~~~~~~~~~~

.. code:: python

   from cifkit import Cif, Example

   cif = Cif(Example.GdSb_file_path)  # or Cif("file.cif")
   print(cif.formula, cif.structure, cif.space_group_name, cif.site_labels)
   print(cif.shortest_distance, cif.shortest_bond_pair_distance)

   cif.compute_CN()
   print(cif.CN_best_methods)  # volume, packing_efficiency, CN, …
   print(cif.CN_bond_fractions_by_min_dist_method)

Tutorial: https://bobleesj.github.io/cifkit/tutorials/physical-features.html

2) Statistics over many ``.cif`` files
~~~~~~~~~~~~~~~~~~~~~~~~~~~~~~~~~~~~~~

.. code:: python

   from cifkit import CifEnsemble, Example

   ensemble = CifEnsemble(Example.demo_cif_folder_path)  # or a folder path
   print(ensemble.file_count, ensemble.unique_formulas)
   paths = ensemble.filter_by_formulas(["GdSb"])

Tutorial: https://bobleesj.github.io/cifkit/tutorials/statistics-many-cifs.html

3) OLED — Oliynyk elemental data (composition / ML)
~~~~~~~~~~~~~~~~~~~~~~~~~~~~~~~~~~~~~~~~~~~~~~~~~~~

**OLED** is the Oliynyk elemental property table (22 properties × 76
elements). Load it with ``cifkit.sources.oliynyk.Oliynyk`` — not a
separate package.

.. code:: python

   from cifkit.sources.oliynyk import Oliynyk, Property
   from cifkit.parsers.formula import Formula

   oled = Oliynyk()
   print(len(oled.elements), "elements")
   for prop in Property:  # exact enum names — do not rename
       print(prop.name, prop.value)
   print(oled.db["Si"][Property.AW], oled.db["Si"][Property.PAULING_EN])
   oled.to_csv("oled.csv")

   # Formula → stoichiometry-weighted mean feature vector
   parsed = Formula("NdSi2").parsed_formula  # [('Nd', 1.0), ('Si', 2.0)]
   total = sum(c for _, c in parsed)
   features = {
       prop.value: sum(oled.db[el][prop] * c for el, c in parsed) / total
       for prop in Property
   }
   print(features["atomic_weight"], features["Pauling_EN"])

**Exact** ``Property`` members (use these names as written)::

   AW, ATOMIC_NUMBER, PERIOD, GROUP, MEND_NUM, VAL_TOTAL, UNPARIED_E,
   GILMAN, Z_EFF, ION_ENERGY, COORD_NUM, RATIO_CLOSEST, POLYHEDRON_DISTORT,
   CIF_RADIUS, PAULING_RADIUS_CN12, PAULING_EN, MARTYNOV_BATSANOV_EN,
   MELTING_POINT_K, DENSITY, SPECIFIC_HEAT, COHESIVE_ENERGY, BULK_MODULUS

Tutorial: https://bobleesj.github.io/cifkit/tutorials/oled.html

File: src/cifkit/data/demo/1251979.cif
##############################################################################
#                                                                            #
# O-Si             # SiO2 ht3                                      # 1251979 #
#                                                                            #
##############################################################################
#                                                                            #
#                           Pearson's Crystal Data                           #
#      Crystal Structure Database for Inorganic Compounds (on DVD)           #
#                              Release 2023/24                               #
#                  Editors: Pierre Villars and Karin Cenzual                 #
#                                                                            #
#   Copyright (c) ASM International & Material Phases Data System (MPDS),    #
# Switzerland & National Institute for Materials Science (NIMS), Japan, 2023 #
#                   All rights reserved. Version 2023.07                     #
#                                                                            #
#   This copy of Pearson's Crystal Data is licensed to:                      #
#   Demonstration Version                                                    #
#                                                                            #
##############################################################################

data_1251979
_audit_creation_date                     2024-08-15
_audit_creation_method
;
Pearson's Crystal Data browser
;
#_database_code_PCD                      1251979
_database_code_PDF                       04-007-2191

# Entry summary

_chemical_formula_structural             'Si O~2~'
_chemical_formula_sum                    'O2 Si'
_chemical_name_mineral                   'cristobalite high'
_chemical_compound_source                synthetic
_chemical_name_structure_type            SiO~2~,cF104,227
_chemical_formula_weight                 60.1

# Bibliographic data

_publ_section_title
'The structures of the \b-cristobalite phases of SiO~2~ and AlPO~4~'
_journal_coden_ASTM                      PHMAA4
_journal_name_full                       'Philos. Mag.'
_journal_year                            1975
_journal_volume                          31
_journal_page_first                      1391
_journal_page_last                       1401
_journal_language                        English
loop_
 _publ_author_name
 _publ_author_address
'Wright A.F.'
;
Institut Laue-Langevin (ILL)
Grenoble
France
;
'Leadbetter A.J.'
;
Exeter University
Department of Chemistry
Exeter
United Kingdom
;

# Standardized crystallographic data

_cell_length_a                           7.1315
_cell_length_b                           7.1315
_cell_length_c                           7.1315
_cell_angle_alpha                        90
_cell_angle_beta                         90
_cell_angle_gamma                        90
_cell_volume                             362.7
_cell_formula_units_Z                    8
_space_group_IT_number                   227
_space_group_name_H-M_alt                'F d -3 m (origin choice 2)'
loop_
 _space_group_symop_id
 _space_group_symop_operation_xyz
 1 'x, y, z'
 2 '1/4-x, 1/4-y, z'
 3 '1/4-x, y, 1/4-z'
 4 '-x, -y, -z'
 5 '-x, -z, -y'
 6 '-x, -1/4+y, -1/4+z'
 7 '-x, 1/4+z, 1/4+y'
 8 '-1/4-x, -1/4-z, y'
 9 '-1/4-x, z, -1/4-y'
 10 '1/4-y, 1/4-z, x'
 11 '1/4-y, z, 1/4-x'
 12 '-y, -x, -z'
 13 '-y, -z, -x'
 14 '-y, 1/4+x, 1/4+z'
 15 '-y, -1/4+z, -1/4+x'
 16 '-1/4-y, -1/4-x, z'
 17 '-1/4-y, x, -1/4-z'
 18 '1/4-z, 1/4-x, y'
 19 '1/4-z, x, 1/4-y'
 20 '-z, -x, -y'
 21 '-z, -y, -x'
 22 '-z, -1/4+x, -1/4+y'
 23 '-z, 1/4+y, 1/4+x'
 24 '-1/4-z, -1/4-y, x'
 25 '-1/4-z, y, -1/4-x'
 26 '1/4+x, -z, 1/4+y'
 27 '1/4+x, 1/4+z, -y'
 28 'x, 1/4-y, 1/4-z'
 29 'x, -1/4-z, -1/4-y'
 30 'x, z, y'
 31 '-1/4+x, -y, -1/4+z'
 32 '-1/4+x, -1/4+y, -z'
 33 '1/4+y, -x, 1/4+z'
 34 '1/4+y, 1/4+x, -z'
 35 'y, -1/4-x, -1/4-z'
 36 'y, 1/4-z, 1/4-x'
 37 'y, x, z'
 38 'y, z, x'
 39 '-1/4+y, -z, -1/4+x'
 40 '-1/4+y, -1/4+z, -x'
 41 '1/4+z, -y, 1/4+x'
 42 '1/4+z, 1/4+y, -x'
 43 'z, 1/4-x, 1/4-y'
 44 'z, -1/4-y, -1/4-x'
 45 'z, x, y'
 46 'z, y, x'
 47 '-1/4+z, -x, -1/4+y'
 48 '-1/4+z, -1/4+x, -y'
 49 'x, 1/2+y, 1/2+z'
 50 '1/4-x, 3/4-y, 1/2+z'
 51 '1/4-x, 1/2+y, 3/4-z'
 52 '-x, 1/2-y, 1/2-z'
 53 '-x, 1/2-z, 1/2-y'
 54 '-x, 1/4+y, 1/4+z'
 55 '-x, 3/4+z, 3/4+y'
 56 '-1/4-x, 1/4-z, 1/2+y'
 57 '-1/4-x, 1/2+z, 1/4-y'
 58 '1/4-y, 3/4-z, 1/2+x'
 59 '1/4-y, 1/2+z, 3/4-x'
 60 '-y, 1/2-x, 1/2-z'
 61 '-y, 1/2-z, 1/2-x'
 62 '-y, 3/4+x, 3/4+z'
 63 '-y, 1/4+z, 1/4+x'
 64 '-1/4-y, 1/4-x, 1/2+z'
 65 '-1/4-y, 1/2+x, 1/4-z'
 66 '1/4-z, 3/4-x, 1/2+y'
 67 '1/4-z, 1/2+x, 3/4-y'
 68 '-z, 1/2-x, 1/2-y'
 69 '-z, 1/2-y, 1/2-x'
 70 '-z, 1/4+x, 1/4+y'
 71 '-z, 3/4+y, 3/4+x'
 72 '-1/4-z, 1/4-y, 1/2+x'
 73 '-1/4-z, 1/2+y, 1/4-x'
 74 '1/4+x, 1/2-z, 3/4+y'
 75 '1/4+x, 3/4+z, 1/2-y'
 76 'x, 3/4-y, 3/4-z'
 77 'x, 1/4-z, 1/4-y'
 78 'x, 1/2+z, 1/2+y'
 79 '-1/4+x, 1/2-y, 1/4+z'
 80 '-1/4+x, 1/4+y, 1/2-z'
 81 '1/4+y, 1/2-x, 3/4+z'
 82 '1/4+y, 3/4+x, 1/2-z'
 83 'y, 1/4-x, 1/4-z'
 84 'y, 3/4-z, 3/4-x'
 85 'y, 1/2+x, 1/2+z'
 86 'y, 1/2+z, 1/2+x'
 87 '-1/4+y, 1/2-z, 1/4+x'
 88 '-1/4+y, 1/4+z, 1/2-x'
 89 '1/4+z, 1/2-y, 3/4+x'
 90 '1/4+z, 3/4+y, 1/2-x'
 91 'z, 3/4-x, 3/4-y'
 92 'z, 1/4-y, 1/4-x'
 93 'z, 1/2+x, 1/2+y'
 94 'z, 1/2+y, 1/2+x'
 95 '-1/4+z, 1/2-x, 1/4+y'
 96 '-1/4+z, 1/4+x, 1/2-y'
 97 '1/2+x, y, 1/2+z'
 98 '3/4-x, 1/4-y, 1/2+z'
 99 '3/4-x, y, 3/4-z'
 100 '1/2-x, -y, 1/2-z'
 101 '1/2-x, -z, 1/2-y'
 102 '1/2-x, -1/4+y, 1/4+z'
 103 '1/2-x, 1/4+z, 3/4+y'
 104 '1/4-x, -1/4-z, 1/2+y'
 105 '1/4-x, z, 1/4-y'
 106 '3/4-y, 1/4-z, 1/2+x'
 107 '3/4-y, z, 3/4-x'
 108 '1/2-y, -x, 1/2-z'
 109 '1/2-y, -z, 1/2-x'
 110 '1/2-y, 1/4+x, 3/4+z'
 111 '1/2-y, -1/4+z, 1/4+x'
 112 '1/4-y, -1/4-x, 1/2+z'
 113 '1/4-y, x, 1/4-z'
 114 '3/4-z, 1/4-x, 1/2+y'
 115 '3/4-z, x, 3/4-y'
 116 '1/2-z, -x, 1/2-y'
 117 '1/2-z, -y, 1/2-x'
 118 '1/2-z, -1/4+x, 1/4+y'
 119 '1/2-z, 1/4+y, 3/4+x'
 120 '1/4-z, -1/4-y, 1/2+x'
 121 '1/4-z, y, 1/4-x'
 122 '3/4+x, -z, 3/4+y'
 123 '3/4+x, 1/4+z, 1/2-y'
 124 '1/2+x, 1/4-y, 3/4-z'
 125 '1/2+x, -1/4-z, 1/4-y'
 126 '1/2+x, z, 1/2+y'
 127 '1/4+x, -y, 1/4+z'
 128 '1/4+x, -1/4+y, 1/2-z'
 129 '3/4+y, -x, 3/4+z'
 130 '3/4+y, 1/4+x, 1/2-z'
 131 '1/2+y, -1/4-x, 1/4-z'
 132 '1/2+y, 1/4-z, 3/4-x'
 133 '1/2+y, x, 1/2+z'
 134 '1/2+y, z, 1/2+x'
 135 '1/4+y, -z, 1/4+x'
 136 '1/4+y, -1/4+z, 1/2-x'
 137 '3/4+z, -y, 3/4+x'
 138 '3/4+z, 1/4+y, 1/2-x'
 139 '1/2+z, 1/4-x, 3/4-y'
 140 '1/2+z, -1/4-y, 1/4-x'
 141 '1/2+z, x, 1/2+y'
 142 '1/2+z, y, 1/2+x'
 143 '1/4+z, -x, 1/4+y'
 144 '1/4+z, -1/4+x, 1/2-y'
 145 '1/2+x, 1/2+y, z'
 146 '3/4-x, 3/4-y, z'
 147 '3/4-x, 1/2+y, 1/4-z'
 148 '1/2-x, 1/2-y, -z'
 149 '1/2-x, 1/2-z, -y'
 150 '1/2-x, 1/4+y, -1/4+z'
 151 '1/2-x, 3/4+z, 1/4+y'
 152 '1/4-x, 1/4-z, y'
 153 '1/4-x, 1/2+z, -1/4-y'
 154 '3/4-y, 3/4-z, x'
 155 '3/4-y, 1/2+z, 1/4-x'
 156 '1/2-y, 1/2-x, -z'
 157 '1/2-y, 1/2-z, -x'
 158 '1/2-y, 3/4+x, 1/4+z'
 159 '1/2-y, 1/4+z, -1/4+x'
 160 '1/4-y, 1/4-x, z'
 161 '1/4-y, 1/2+x, -1/4-z'
 162 '3/4-z, 3/4-x, y'
 163 '3/4-z, 1/2+x, 1/4-y'
 164 '1/2-z, 1/2-x, -y'
 165 '1/2-z, 1/2-y, -x'
 166 '1/2-z, 1/4+x, -1/4+y'
 167 '1/2-z, 3/4+y, 1/4+x'
 168 '1/4-z, 1/4-y, x'
 169 '1/4-z, 1/2+y, -1/4-x'
 170 '3/4+x, 1/2-z, 1/4+y'
 171 '3/4+x, 3/4+z, -y'
 172 '1/2+x, 3/4-y, 1/4-z'
 173 '1/2+x, 1/4-z, -1/4-y'
 174 '1/2+x, 1/2+z, y'
 175 '1/4+x, 1/2-y, -1/4+z'
 176 '1/4+x, 1/4+y, -z'
 177 '3/4+y, 1/2-x, 1/4+z'
 178 '3/4+y, 3/4+x, -z'
 179 '1/2+y, 1/4-x, -1/4-z'
 180 '1/2+y, 3/4-z, 1/4-x'
 181 '1/2+y, 1/2+x, z'
 182 '1/2+y, 1/2+z, x'
 183 '1/4+y, 1/2-z, -1/4+x'
 184 '1/4+y, 1/4+z, -x'
 185 '3/4+z, 1/2-y, 1/4+x'
 186 '3/4+z, 3/4+y, -x'
 187 '1/2+z, 3/4-x, 1/4-y'
 188 '1/2+z, 1/4-y, -1/4-x'
 189 '1/2+z, 1/2+x, y'
 190 '1/2+z, 1/2+y, x'
 191 '1/4+z, 1/2-x, -1/4+y'
 192 '1/4+z, 1/4+x, -y'
loop_
 _atom_type_symbol
 O
 Si
loop_
 _atom_site_label
 _atom_site_type_symbol
 _atom_site_symmetry_multiplicity
 _atom_site_Wyckoff_symbol
 _atom_site_fract_x
 _atom_site_fract_y
 _atom_site_fract_z
 _atom_site_occupancy
 O O 96 h 0 0.4542 0.5458 0.167
 Si Si 8 a 0.125 0.125 0.125 1


_exptl_crystal_colour                    ?
_exptl_crystal_density_meas              ?
_exptl_crystal_density_diffrn            2.20
_cell_measurement_temperature            573(3)
_cell_measurement_radiation              'X-rays, Cu Ka'
_cell_measurement_reflns_used            ?
_diffrn_ambient_temperature              573(3)
_diffrn_measurement_device               'automatic diffractometer'
_diffrn_measurement_device_type          Philips
_diffrn_radiation_type                   'X-rays, Cu Ka'
_diffrn_reflns_number                    ?
_diffrn_reflns_theta_min                 9
_diffrn_reflns_theta_max                 70
_pd_proc_2theta_range_min                18
_pd_proc_2theta_range_max                140
_exptl_absorpt_coefficient_mu            ?
_exptl_absorpt_correction_type           yes
_computing_structure_solution            'starting values from the literature'
_refine_ls_number_parameters             ?
_refine_ls_number_reflns                 22
_refine_ls_R_factor_gt                   0.054
_refine_ls_wR_factor_gt                  ?
_pd_proc_ls_proof_R_factor               ?
_pd_proc_ls_proof_wR_factor              ?
_refine_ls_R_I_factor                    ?

# End of data set 1251979

File: src/cifkit/data/demo/1252183.cif
##############################################################################
#                                                                            #
# O-Si             # SiO2 ht3                                      # 1252183 #
#                                                                            #
##############################################################################
#                                                                            #
#                           Pearson's Crystal Data                           #
#      Crystal Structure Database for Inorganic Compounds (on DVD)           #
#                              Release 2023/24                               #
#                  Editors: Pierre Villars and Karin Cenzual                 #
#                                                                            #
#   Copyright (c) ASM International & Material Phases Data System (MPDS),    #
# Switzerland & National Institute for Materials Science (NIMS), Japan, 2023 #
#                   All rights reserved. Version 2023.07                     #
#                                                                            #
#   This copy of Pearson's Crystal Data is licensed to:                      #
#   Demonstration Version                                                    #
#                                                                            #
##############################################################################

data_1252183
_audit_creation_date                     2024-08-15
_audit_creation_method
;
Pearson's Crystal Data browser
;
#_database_code_PCD                      1252183
_database_code_PDF                       04-007-2379

# Entry summary

_chemical_formula_structural             'Si O~2~'
_chemical_formula_sum                    'O2 Si'
_chemical_name_mineral                   'cristobalite high'
_chemical_compound_source                synthetic
_chemical_name_structure_type            SiO~2~,cF24,227
_chemical_formula_weight                 60.1

# Bibliographic data

_publ_section_title
;
Die Kristallstruktur von \b-Cristobalit SiO~2~ (bei hohen Temperaturen stabile Form)
;
_journal_coden_ASTM                      ZKKKAJ
_journal_name_full                       'Z. Kristallogr.'
_journal_year                            1925
_journal_volume                          62
_journal_page_first                      189
_journal_page_last                       200
_journal_language                        German
loop_
 _publ_author_name
 _publ_author_address
'Wyckoff R.W.G.'
;
George Washington University (GWU)
Geophysical Laboratory
Washington
U.S.A. Washington D.C.
;

# Standardized crystallographic data

_cell_length_a                           7.12
_cell_length_b                           7.12
_cell_length_c                           7.12
_cell_angle_alpha                        90
_cell_angle_beta                         90
_cell_angle_gamma                        90
_cell_volume                             360.9
_cell_formula_units_Z                    8
_space_group_IT_number                   227
_space_group_name_H-M_alt                'F d -3 m (origin choice 2)'
loop_
 _space_group_symop_id
 _space_group_symop_operation_xyz
 1 'x, y, z'
 2 '1/4-x, 1/4-y, z'
 3 '1/4-x, y, 1/4-z'
 4 '-x, -y, -z'
 5 '-x, -z, -y'
 6 '-x, -1/4+y, -1/4+z'
 7 '-x, 1/4+z, 1/4+y'
 8 '-1/4-x, -1/4-z, y'
 9 '-1/4-x, z, -1/4-y'
 10 '1/4-y, 1/4-z, x'
 11 '1/4-y, z, 1/4-x'
 12 '-y, -x, -z'
 13 '-y, -z, -x'
 14 '-y, 1/4+x, 1/4+z'
 15 '-y, -1/4+z, -1/4+x'
 16 '-1/4-y, -1/4-x, z'
 17 '-1/4-y, x, -1/4-z'
 18 '1/4-z, 1/4-x, y'
 19 '1/4-z, x, 1/4-y'
 20 '-z, -x, -y'
 21 '-z, -y, -x'
 22 '-z, -1/4+x, -1/4+y'
 23 '-z, 1/4+y, 1/4+x'
 24 '-1/4-z, -1/4-y, x'
 25 '-1/4-z, y, -1/4-x'
 26 '1/4+x, -z, 1/4+y'
 27 '1/4+x, 1/4+z, -y'
 28 'x, 1/4-y, 1/4-z'
 29 'x, -1/4-z, -1/4-y'
 30 'x, z, y'
 31 '-1/4+x, -y, -1/4+z'
 32 '-1/4+x, -1/4+y, -z'
 33 '1/4+y, -x, 1/4+z'
 34 '1/4+y, 1/4+x, -z'
 35 'y, -1/4-x, -1/4-z'
 36 'y, 1/4-z, 1/4-x'
 37 'y, x, z'
 38 'y, z, x'
 39 '-1/4+y, -z, -1/4+x'
 40 '-1/4+y, -1/4+z, -x'
 41 '1/4+z, -y, 1/4+x'
 42 '1/4+z, 1/4+y, -x'
 43 'z, 1/4-x, 1/4-y'
 44 'z, -1/4-y, -1/4-x'
 45 'z, x, y'
 46 'z, y, x'
 47 '-1/4+z, -x, -1/4+y'
 48 '-1/4+z, -1/4+x, -y'
 49 'x, 1/2+y, 1/2+z'
 50 '1/4-x, 3/4-y, 1/2+z'
 51 '1/4-x, 1/2+y, 3/4-z'
 52 '-x, 1/2-y, 1/2-z'
 53 '-x, 1/2-z, 1/2-y'
 54 '-x, 1/4+y, 1/4+z'
 55 '-x, 3/4+z, 3/4+y'
 56 '-1/4-x, 1/4-z, 1/2+y'
 57 '-1/4-x, 1/2+z, 1/4-y'
 58 '1/4-y, 3/4-z, 1/2+x'
 59 '1/4-y, 1/2+z, 3/4-x'
 60 '-y, 1/2-x, 1/2-z'
 61 '-y, 1/2-z, 1/2-x'
 62 '-y, 3/4+x, 3/4+z'
 63 '-y, 1/4+z, 1/4+x'
 64 '-1/4-y, 1/4-x, 1/2+z'
 65 '-1/4-y, 1/2+x, 1/4-z'
 66 '1/4-z, 3/4-x, 1/2+y'
 67 '1/4-z, 1/2+x, 3/4-y'
 68 '-z, 1/2-x, 1/2-y'
 69 '-z, 1/2-y, 1/2-x'
 70 '-z, 1/4+x, 1/4+y'
 71 '-z, 3/4+y, 3/4+x'
 72 '-1/4-z, 1/4-y, 1/2+x'
 73 '-1/4-z, 1/2+y, 1/4-x'
 74 '1/4+x, 1/2-z, 3/4+y'
 75 '1/4+x, 3/4+z, 1/2-y'
 76 'x, 3/4-y, 3/4-z'
 77 'x, 1/4-z, 1/4-y'
 78 'x, 1/2+z, 1/2+y'
 79 '-1/4+x, 1/2-y, 1/4+z'
 80 '-1/4+x, 1/4+y, 1/2-z'
 81 '1/4+y, 1/2-x, 3/4+z'
 82 '1/4+y, 3/4+x, 1/2-z'
 83 'y, 1/4-x, 1/4-z'
 84 'y, 3/4-z, 3/4-x'
 85 'y, 1/2+x, 1/2+z'
 86 'y, 1/2+z, 1/2+x'
 87 '-1/4+y, 1/2-z, 1/4+x'
 88 '-1/4+y, 1/4+z, 1/2-x'
 89 '1/4+z, 1/2-y, 3/4+x'
 90 '1/4+z, 3/4+y, 1/2-x'
 91 'z, 3/4-x, 3/4-y'
 92 'z, 1/4-y, 1/4-x'
 93 'z, 1/2+x, 1/2+y'
 94 'z, 1/2+y, 1/2+x'
 95 '-1/4+z, 1/2-x, 1/4+y'
 96 '-1/4+z, 1/4+x, 1/2-y'
 97 '1/2+x, y, 1/2+z'
 98 '3/4-x, 1/4-y, 1/2+z'
 99 '3/4-x, y, 3/4-z'
 100 '1/2-x, -y, 1/2-z'
 101 '1/2-x, -z, 1/2-y'
 102 '1/2-x, -1/4+y, 1/4+z'
 103 '1/2-x, 1/4+z, 3/4+y'
 104 '1/4-x, -1/4-z, 1/2+y'
 105 '1/4-x, z, 1/4-y'
 106 '3/4-y, 1/4-z, 1/2+x'
 107 '3/4-y, z, 3/4-x'
 108 '1/2-y, -x, 1/2-z'
 109 '1/2-y, -z, 1/2-x'
 110 '1/2-y, 1/4+x, 3/4+z'
 111 '1/2-y, -1/4+z, 1/4+x'
 112 '1/4-y, -1/4-x, 1/2+z'
 113 '1/4-y, x, 1/4-z'
 114 '3/4-z, 1/4-x, 1/2+y'
 115 '3/4-z, x, 3/4-y'
 116 '1/2-z, -x, 1/2-y'
 117 '1/2-z, -y, 1/2-x'
 118 '1/2-z, -1/4+x, 1/4+y'
 119 '1/2-z, 1/4+y, 3/4+x'
 120 '1/4-z, -1/4-y, 1/2+x'
 121 '1/4-z, y, 1/4-x'
 122 '3/4+x, -z, 3/4+y'
 123 '3/4+x, 1/4+z, 1/2-y'
 124 '1/2+x, 1/4-y, 3/4-z'
 125 '1/2+x, -1/4-z, 1/4-y'
 126 '1/2+x, z, 1/2+y'
 127 '1/4+x, -y, 1/4+z'
 128 '1/4+x, -1/4+y, 1/2-z'
 129 '3/4+y, -x, 3/4+z'
 130 '3/4+y, 1/4+x, 1/2-z'
 131 '1/2+y, -1/4-x, 1/4-z'
 132 '1/2+y, 1/4-z, 3/4-x'
 133 '1/2+y, x, 1/2+z'
 134 '1/2+y, z, 1/2+x'
 135 '1/4+y, -z, 1/4+x'
 136 '1/4+y, -1/4+z, 1/2-x'
 137 '3/4+z, -y, 3/4+x'
 138 '3/4+z, 1/4+y, 1/2-x'
 139 '1/2+z, 1/4-x, 3/4-y'
 140 '1/2+z, -1/4-y, 1/4-x'
 141 '1/2+z, x, 1/2+y'
 142 '1/2+z, y, 1/2+x'
 143 '1/4+z, -x, 1/4+y'
 144 '1/4+z, -1/4+x, 1/2-y'
 145 '1/2+x, 1/2+y, z'
 146 '3/4-x, 3/4-y, z'
 147 '3/4-x, 1/2+y, 1/4-z'
 148 '1/2-x, 1/2-y, -z'
 149 '1/2-x, 1/2-z, -y'
 150 '1/2-x, 1/4+y, -1/4+z'
 151 '1/2-x, 3/4+z, 1/4+y'
 152 '1/4-x, 1/4-z, y'
 153 '1/4-x, 1/2+z, -1/4-y'
 154 '3/4-y, 3/4-z, x'
 155 '3/4-y, 1/2+z, 1/4-x'
 156 '1/2-y, 1/2-x, -z'
 157 '1/2-y, 1/2-z, -x'
 158 '1/2-y, 3/4+x, 1/4+z'
 159 '1/2-y, 1/4+z, -1/4+x'
 160 '1/4-y, 1/4-x, z'
 161 '1/4-y, 1/2+x, -1/4-z'
 162 '3/4-z, 3/4-x, y'
 163 '3/4-z, 1/2+x, 1/4-y'
 164 '1/2-z, 1/2-x, -y'
 165 '1/2-z, 1/2-y, -x'
 166 '1/2-z, 1/4+x, -1/4+y'
 167 '1/2-z, 3/4+y, 1/4+x'
 168 '1/4-z, 1/4-y, x'
 169 '1/4-z, 1/2+y, -1/4-x'
 170 '3/4+x, 1/2-z, 1/4+y'
 171 '3/4+x, 3/4+z, -y'
 172 '1/2+x, 3/4-y, 1/4-z'
 173 '1/2+x, 1/4-z, -1/4-y'
 174 '1/2+x, 1/2+z, y'
 175 '1/4+x, 1/2-y, -1/4+z'
 176 '1/4+x, 1/4+y, -z'
 177 '3/4+y, 1/2-x, 1/4+z'
 178 '3/4+y, 3/4+x, -z'
 179 '1/2+y, 1/4-x, -1/4-z'
 180 '1/2+y, 3/4-z, 1/4-x'
 181 '1/2+y, 1/2+x, z'
 182 '1/2+y, 1/2+z, x'
 183 '1/4+y, 1/2-z, -1/4+x'
 184 '1/4+y, 1/4+z, -x'
 185 '3/4+z, 1/2-y, 1/4+x'
 186 '3/4+z, 3/4+y, -x'
 187 '1/2+z, 3/4-x, 1/4-y'
 188 '1/2+z, 1/4-y, -1/4-x'
 189 '1/2+z, 1/2+x, y'
 190 '1/2+z, 1/2+y, x'
 191 '1/4+z, 1/2-x, -1/4+y'
 192 '1/4+z, 1/4+x, -y'
loop_
 _atom_type_symbol
 O
 Si
loop_
 _atom_site_label
 _atom_site_type_symbol
 _atom_site_symmetry_multiplicity
 _atom_site_Wyckoff_symbol
 _atom_site_fract_x
 _atom_site_fract_y
 _atom_site_fract_z
 _atom_site_occupancy
 O O 16 c 0 0 0 1
 Si Si 8 a 0.125 0.125 0.125 1


_exptl_crystal_colour                    ?
_exptl_crystal_density_meas              ?
_exptl_crystal_density_diffrn            2.21
_cell_measurement_temperature            563
_cell_measurement_radiation              X-rays
_cell_measurement_reflns_used            ?
_diffrn_ambient_temperature              563
_diffrn_measurement_device               'high-temperature camera'
_diffrn_measurement_device_type          ?
_diffrn_radiation_type                   X-rays
_diffrn_reflns_number                    ?
_exptl_absorpt_coefficient_mu            ?
_exptl_absorpt_correction_type           ?
_computing_structure_solution            'crystal chemical considerations'
_refine_ls_number_parameters             ?
_refine_ls_number_reflns                 ?
_refine_ls_R_factor_gt                   ?
_refine_ls_wR_factor_gt                  ?

# Published diffraction lines

loop_
 _refln_index_h
 _refln_index_k
 _refln_index_l
 _refln_d_spacing
 _refln_intensity_meas
 1 1 1 4.142 20.0
 2 2 0 2.527 9.0
 2 2 2 2.072 2.5
 4 0 0 1.781 0.1
 1 3 3 1.639 7.0
 2 2 4 1.456 6.0
 3 3 3 1.374 2.0
 4 4 0 1.262 3.0
 1 3 5 1.204 5.5
 2 6 0 1.126 2.0
 3 3 5 1.086 0.1
 4 4 4 1.032 0.1
 1 1 7 0.994 1.0
 2 4 6 0.95 1.5
 1 3 7 0.925 0.75
 8 2 2 0.839 0.5

# End of data set 1252183

File: src/cifkit/data/demo/1400836.cif
##############################################################################
#                                                                            #
# O-Si             # SiO2 ht3                                      # 1400836 #
#                                                                            #
##############################################################################
#                                                                            #
#                           Pearson's Crystal Data                           #
#      Crystal Structure Database for Inorganic Compounds (on DVD)           #
#                              Release 2023/24                               #
#                  Editors: Pierre Villars and Karin Cenzual                 #
#                                                                            #
#   Copyright (c) ASM International & Material Phases Data System (MPDS),    #
# Switzerland & National Institute for Materials Science (NIMS), Japan, 2023 #
#                   All rights reserved. Version 2023.07                     #
#                                                                            #
#   This copy of Pearson's Crystal Data is licensed to:                      #
#   Demonstration Version                                                    #
#                                                                            #
##############################################################################

data_1400836
_audit_creation_date                     2024-08-15
_audit_creation_method
;
Pearson's Crystal Data browser
;
#_database_code_PCD                      1400836
_database_code_PDF                       04-007-5021

# Entry summary

_chemical_formula_structural             'Si O~2~'
_chemical_formula_sum                    'O2 Si'
_chemical_name_mineral                   'cristobalite high'
_chemical_compound_source                ?
_chemical_name_structure_type            SiO~2~,cF104,227
_chemical_formula_weight                 60.1

# Bibliographic data

_publ_section_title
;
Landau free energy and order parameter behaviour of the \a/\b phase transition in cristobalite
;
_journal_coden_ASTM                      ZEKRDZ
_journal_name_full                       'Z. Kristallogr.'
_journal_year                            1992
_journal_volume                          201
_journal_page_first                      125
_journal_page_last                       145
_journal_language                        English
loop_
 _publ_author_name
 _publ_author_address
'Schmahl W.W.'
;
Cambridge University
Department of Earth Science
Cambridge
United Kingdom
;
'Swainson I.P.'
;
Cambridge University
Department of Earth Science
Cambridge
United Kingdom
;
'Dove M.T.'
;
Cambridge University
Department of Earth Science
Cambridge
United Kingdom
;
'Graeme Barber A.'
;
Cambridge University
Department of Earth Science
Cambridge
United Kingdom
;

# Standardized crystallographic data

_cell_length_a                           7.1316
_cell_length_b                           7.1316
_cell_length_c                           7.1316
_cell_angle_alpha                        90
_cell_angle_beta                         90
_cell_angle_gamma                        90
_cell_volume                             362.7
_cell_formula_units_Z                    8
_space_group_IT_number                   227
_space_group_name_H-M_alt                'F d -3 m (origin choice 2)'
loop_
 _space_group_symop_id
 _space_group_symop_operation_xyz
 1 'x, y, z'
 2 '1/4-x, 1/4-y, z'
 3 '1/4-x, y, 1/4-z'
 4 '-x, -y, -z'
 5 '-x, -z, -y'
 6 '-x, -1/4+y, -1/4+z'
 7 '-x, 1/4+z, 1/4+y'
 8 '-1/4-x, -1/4-z, y'
 9 '-1/4-x, z, -1/4-y'
 10 '1/4-y, 1/4-z, x'
 11 '1/4-y, z, 1/4-x'
 12 '-y, -x, -z'
 13 '-y, -z, -x'
 14 '-y, 1/4+x, 1/4+z'
 15 '-y, -1/4+z, -1/4+x'
 16 '-1/4-y, -1/4-x, z'
 17 '-1/4-y, x, -1/4-z'
 18 '1/4-z, 1/4-x, y'
 19 '1/4-z, x, 1/4-y'
 20 '-z, -x, -y'
 21 '-z, -y, -x'
 22 '-z, -1/4+x, -1/4+y'
 23 '-z, 1/4+y, 1/4+x'
 24 '-1/4-z, -1/4-y, x'
 25 '-1/4-z, y, -1/4-x'
 26 '1/4+x, -z, 1/4+y'
 27 '1/4+x, 1/4+z, -y'
 28 'x, 1/4-y, 1/4-z'
 29 'x, -1/4-z, -1/4-y'
 30 'x, z, y'
 31 '-1/4+x, -y, -1/4+z'
 32 '-1/4+x, -1/4+y, -z'
 33 '1/4+y, -x, 1/4+z'
 34 '1/4+y, 1/4+x, -z'
 35 'y, -1/4-x, -1/4-z'
 36 'y, 1/4-z, 1/4-x'
 37 'y, x, z'
 38 'y, z, x'
 39 '-1/4+y, -z, -1/4+x'
 40 '-1/4+y, -1/4+z, -x'
 41 '1/4+z, -y, 1/4+x'
 42 '1/4+z, 1/4+y, -x'
 43 'z, 1/4-x, 1/4-y'
 44 'z, -1/4-y, -1/4-x'
 45 'z, x, y'
 46 'z, y, x'
 47 '-1/4+z, -x, -1/4+y'
 48 '-1/4+z, -1/4+x, -y'
 49 'x, 1/2+y, 1/2+z'
 50 '1/4-x, 3/4-y, 1/2+z'
 51 '1/4-x, 1/2+y, 3/4-z'
 52 '-x, 1/2-y, 1/2-z'
 53 '-x, 1/2-z, 1/2-y'
 54 '-x, 1/4+y, 1/4+z'
 55 '-x, 3/4+z, 3/4+y'
 56 '-1/4-x, 1/4-z, 1/2+y'
 57 '-1/4-x, 1/2+z, 1/4-y'
 58 '1/4-y, 3/4-z, 1/2+x'
 59 '1/4-y, 1/2+z, 3/4-x'
 60 '-y, 1/2-x, 1/2-z'
 61 '-y, 1/2-z, 1/2-x'
 62 '-y, 3/4+x, 3/4+z'
 63 '-y, 1/4+z, 1/4+x'
 64 '-1/4-y, 1/4-x, 1/2+z'
 65 '-1/4-y, 1/2+x, 1/4-z'
 66 '1/4-z, 3/4-x, 1/2+y'
 67 '1/4-z, 1/2+x, 3/4-y'
 68 '-z, 1/2-x, 1/2-y'
 69 '-z, 1/2-y, 1/2-x'
 70 '-z, 1/4+x, 1/4+y'
 71 '-z, 3/4+y, 3/4+x'
 72 '-1/4-z, 1/4-y, 1/2+x'
 73 '-1/4-z, 1/2+y, 1/4-x'
 74 '1/4+x, 1/2-z, 3/4+y'
 75 '1/4+x, 3/4+z, 1/2-y'
 76 'x, 3/4-y, 3/4-z'
 77 'x, 1/4-z, 1/4-y'
 78 'x, 1/2+z, 1/2+y'
 79 '-1/4+x, 1/2-y, 1/4+z'
 80 '-1/4+x, 1/4+y, 1/2-z'
 81 '1/4+y, 1/2-x, 3/4+z'
 82 '1/4+y, 3/4+x, 1/2-z'
 83 'y, 1/4-x, 1/4-z'
 84 'y, 3/4-z, 3/4-x'
 85 'y, 1/2+x, 1/2+z'
 86 'y, 1/2+z, 1/2+x'
 87 '-1/4+y, 1/2-z, 1/4+x'
 88 '-1/4+y, 1/4+z, 1/2-x'
 89 '1/4+z, 1/2-y, 3/4+x'
 90 '1/4+z, 3/4+y, 1/2-x'
 91 'z, 3/4-x, 3/4-y'
 92 'z, 1/4-y, 1/4-x'
 93 'z, 1/2+x, 1/2+y'
 94 'z, 1/2+y, 1/2+x'
 95 '-1/4+z, 1/2-x, 1/4+y'
 96 '-1/4+z, 1/4+x, 1/2-y'
 97 '1/2+x, y, 1/2+z'
 98 '3/4-x, 1/4-y, 1/2+z'
 99 '3/4-x, y, 3/4-z'
 100 '1/2-x, -y, 1/2-z'
 101 '1/2-x, -z, 1/2-y'
 102 '1/2-x, -1/4+y, 1/4+z'
 103 '1/2-x, 1/4+z, 3/4+y'
 104 '1/4-x, -1/4-z, 1/2+y'
 105 '1/4-x, z, 1/4-y'
 106 '3/4-y, 1/4-z, 1/2+x'
 107 '3/4-y, z, 3/4-x'
 108 '1/2-y, -x, 1/2-z'
 109 '1/2-y, -z, 1/2-x'
 110 '1/2-y, 1/4+x, 3/4+z'
 111 '1/2-y, -1/4+z, 1/4+x'
 112 '1/4-y, -1/4-x, 1/2+z'
 113 '1/4-y, x, 1/4-z'
 114 '3/4-z, 1/4-x, 1/2+y'
 115 '3/4-z, x, 3/4-y'
 116 '1/2-z, -x, 1/2-y'
 117 '1/2-z, -y, 1/2-x'
 118 '1/2-z, -1/4+x, 1/4+y'
 119 '1/2-z, 1/4+y, 3/4+x'
 120 '1/4-z, -1/4-y, 1/2+x'
 121 '1/4-z, y, 1/4-x'
 122 '3/4+x, -z, 3/4+y'
 123 '3/4+x, 1/4+z, 1/2-y'
 124 '1/2+x, 1/4-y, 3/4-z'
 125 '1/2+x, -1/4-z, 1/4-y'
 126 '1/2+x, z, 1/2+y'
 127 '1/4+x, -y, 1/4+z'
 128 '1/4+x, -1/4+y, 1/2-z'
 129 '3/4+y, -x, 3/4+z'
 130 '3/4+y, 1/4+x, 1/2-z'
 131 '1/2+y, -1/4-x, 1/4-z'
 132 '1/2+y, 1/4-z, 3/4-x'
 133 '1/2+y, x, 1/2+z'
 134 '1/2+y, z, 1/2+x'
 135 '1/4+y, -z, 1/4+x'
 136 '1/4+y, -1/4+z, 1/2-x'
 137 '3/4+z, -y, 3/4+x'
 138 '3/4+z, 1/4+y, 1/2-x'
 139 '1/2+z, 1/4-x, 3/4-y'
 140 '1/2+z, -1/4-y, 1/4-x'
 141 '1/2+z, x, 1/2+y'
 142 '1/2+z, y, 1/2+x'
 143 '1/4+z, -x, 1/4+y'
 144 '1/4+z, -1/4+x, 1/2-y'
 145 '1/2+x, 1/2+y, z'
 146 '3/4-x, 3/4-y, z'
 147 '3/4-x, 1/2+y, 1/4-z'
 148 '1/2-x, 1/2-y, -z'
 149 '1/2-x, 1/2-z, -y'
 150 '1/2-x, 1/4+y, -1/4+z'
 151 '1/2-x, 3/4+z, 1/4+y'
 152 '1/4-x, 1/4-z, y'
 153 '1/4-x, 1/2+z, -1/4-y'
 154 '3/4-y, 3/4-z, x'
 155 '3/4-y, 1/2+z, 1/4-x'
 156 '1/2-y, 1/2-x, -z'
 157 '1/2-y, 1/2-z, -x'
 158 '1/2-y, 3/4+x, 1/4+z'
 159 '1/2-y, 1/4+z, -1/4+x'
 160 '1/4-y, 1/4-x, z'
 161 '1/4-y, 1/2+x, -1/4-z'
 162 '3/4-z, 3/4-x, y'
 163 '3/4-z, 1/2+x, 1/4-y'
 164 '1/2-z, 1/2-x, -y'
 165 '1/2-z, 1/2-y, -x'
 166 '1/2-z, 1/4+x, -1/4+y'
 167 '1/2-z, 3/4+y, 1/4+x'
 168 '1/4-z, 1/4-y, x'
 169 '1/4-z, 1/2+y, -1/4-x'
 170 '3/4+x, 1/2-z, 1/4+y'
 171 '3/4+x, 3/4+z, -y'
 172 '1/2+x, 3/4-y, 1/4-z'
 173 '1/2+x, 1/4-z, -1/4-y'
 174 '1/2+x, 1/2+z, y'
 175 '1/4+x, 1/2-y, -1/4+z'
 176 '1/4+x, 1/4+y, -z'
 177 '3/4+y, 1/2-x, 1/4+z'
 178 '3/4+y, 3/4+x, -z'
 179 '1/2+y, 1/4-x, -1/4-z'
 180 '1/2+y, 3/4-z, 1/4-x'
 181 '1/2+y, 1/2+x, z'
 182 '1/2+y, 1/2+z, x'
 183 '1/4+y, 1/2-z, -1/4+x'
 184 '1/4+y, 1/4+z, -x'
 185 '3/4+z, 1/2-y, 1/4+x'
 186 '3/4+z, 3/4+y, -x'
 187 '1/2+z, 3/4-x, 1/4-y'
 188 '1/2+z, 1/4-y, -1/4-x'
 189 '1/2+z, 1/2+x, y'
 190 '1/2+z, 1/2+y, x'
 191 '1/4+z, 1/2-x, -1/4+y'
 192 '1/4+z, 1/4+x, -y'
loop_
 _atom_type_symbol
 O
 Si
loop_
 _atom_site_label
 _atom_site_type_symbol
 _atom_site_symmetry_multiplicity
 _atom_site_Wyckoff_symbol
 _atom_site_fract_x
 _atom_site_fract_y
 _atom_site_fract_z
 _atom_site_occupancy
 O O 96 h 0 0.4188 0.5812 0.167
 Si Si 8 a 0.125 0.125 0.125 1


_exptl_crystal_colour                    ?
_exptl_crystal_density_meas              ?
_exptl_crystal_density_diffrn            2.20
_cell_measurement_temperature            673
_cell_measurement_radiation              'neutrons, time-of-flight'
_cell_measurement_reflns_used            ?
_diffrn_ambient_temperature              673
_diffrn_measurement_device               'automatic diffractometer'
_diffrn_measurement_device_type
'United Kingdom, Chilton-Didcot, Rutherford Appleton Laboratory, ISIS Facility'
_diffrn_radiation_type                   'neutrons, time-of-flight'
_diffrn_reflns_number                    ?
_exptl_absorpt_coefficient_mu            ?
_exptl_absorpt_correction_type           ?
_computing_structure_solution            'starting values from the literature'
_refine_ls_number_parameters             ?
_refine_ls_number_reflns                 ?
_refine_ls_R_factor_gt                   ?
_refine_ls_wR_factor_gt                  ?
_pd_proc_ls_proof_R_factor               ?
_pd_proc_ls_proof_wR_factor              ?
_refine_ls_R_I_factor                    ?

# End of data set 1400836

File: src/cifkit/data/demo/1612728.cif
##############################################################################
#                                                                            #
# Ba-Bi-O          # BaBiO3 ht2                                    # 1612728 #
#                                                                            #
##############################################################################
#                                                                            #
#                           Pearson's Crystal Data                           #
#      Crystal Structure Database for Inorganic Compounds (on DVD)           #
#                              Release 2023/24                               #
#                  Editors: Pierre Villars and Karin Cenzual                 #
#                                                                            #
#   Copyright (c) ASM International & Material Phases Data System (MPDS),    #
# Switzerland & National Institute for Materials Science (NIMS), Japan, 2023 #
#                   All rights reserved. Version 2023.07                     #
#                                                                            #
#   This copy of Pearson's Crystal Data is licensed to:                      #
#   Demonstration Version                                                    #
#                                                                            #
##############################################################################

data_1612728
_audit_creation_date                     2024-08-15
_audit_creation_method
;
Pearson's Crystal Data browser
;
#_database_code_PCD                      1612728
_database_code_PDF                       ?

# Entry summary

_chemical_formula_structural             'Ba Bi O~3~'
_chemical_formula_sum                    'Ba Bi O3'
_chemical_name_mineral                   ?
_chemical_compound_source                ?
_chemical_name_structure_type            BaBiO~3~,cF40,225
_chemical_formula_weight                 394.3

# Bibliographic data

_publ_section_title
'Structure of BaBiO~3-x~ at high temperature'
_journal_coden_ASTM                      MRBUAC
_journal_name_full                       'Mater. Res. Bull.'
_journal_year                            1990
_journal_volume                          25
_journal_page_first                      1467
_journal_page_last                       1476
_journal_language                        English
loop_
 _publ_author_name
 _publ_author_address
'Pei S.'
;
Argonne National Laboratory
Science and Technology Center for Superconductivity
Argonne
U.S.A. Illinois
;
'Jorgensen J.D.'
;
Argonne National Laboratory
Materials Science Division
Argonne
U.S.A. Illinois
;
'Hinks D.G.'
;
Argonne National Laboratory
Materials Science Division
Argonne
U.S.A. Illinois
;
'Lightfoot P.'
;
Argonne National Laboratory
Science and Technology Center for Superconductivity
Argonne
U.S.A. Illinois
;
'Zheng Y.'
;
Argonne National Laboratory
Materials Science Division
Argonne
U.S.A. Illinois
;
'Richards D.R.'
;
Argonne National Laboratory
Materials Science Division
Argonne
U.S.A. Illinois
;
'Dabrowski B.'
;
Argonne National Laboratory
Science and Technology Center for Superconductivity
Argonne
U.S.A. Illinois
;
'Mitchell A.W.'
;
Argonne National Laboratory
Materials Science Division
Argonne
U.S.A. Illinois
;

# Standardized crystallographic data

_cell_length_a                           8.7684
_cell_length_b                           8.7684
_cell_length_c                           8.7684
_cell_angle_alpha                        90
_cell_angle_beta                         90
_cell_angle_gamma                        90
_cell_volume                             674.2
_cell_formula_units_Z                    8
_space_group_IT_number                   225
_space_group_name_H-M_alt                'F m -3 m'
loop_
 _space_group_symop_id
 _space_group_symop_operation_xyz
 1 'x, y, z'
 2 '-x, -y, -z'
 3 '-x, -y, z'
 4 '-x, -z, -y'
 5 '-x, -z, y'
 6 '-x, y, -z'
 7 '-x, y, z'
 8 '-x, z, -y'
 9 '-x, z, y'
 10 '-y, -x, -z'
 11 '-y, -x, z'
 12 '-y, -z, -x'
 13 '-y, -z, x'
 14 '-y, x, -z'
 15 '-y, x, z'
 16 '-y, z, -x'
 17 '-y, z, x'
 18 '-z, -x, -y'
 19 '-z, -x, y'
 20 '-z, -y, -x'
 21 '-z, -y, x'
 22 '-z, x, -y'
 23 '-z, x, y'
 24 '-z, y, -x'
 25 '-z, y, x'
 26 'x, -y, -z'
 27 'x, -y, z'
 28 'x, -z, -y'
 29 'x, -z, y'
 30 'x, y, -z'
 31 'x, z, -y'
 32 'x, z, y'
 33 'y, -x, -z'
 34 'y, -x, z'
 35 'y, -z, -x'
 36 'y, -z, x'
 37 'y, x, -z'
 38 'y, x, z'
 39 'y, z, -x'
 40 'y, z, x'
 41 'z, -x, -y'
 42 'z, -x, y'
 43 'z, -y, -x'
 44 'z, -y, x'
 45 'z, x, -y'
 46 'z, x, y'
 47 'z, y, -x'
 48 'z, y, x'
 49 'x, 1/2+y, 1/2+z'
 50 '-x, 1/2-y, 1/2-z'
 51 '-x, 1/2-y, 1/2+z'
 52 '-x, 1/2-z, 1/2-y'
 53 '-x, 1/2-z, 1/2+y'
 54 '-x, 1/2+y, 1/2-z'
 55 '-x, 1/2+y, 1/2+z'
 56 '-x, 1/2+z, 1/2-y'
 57 '-x, 1/2+z, 1/2+y'
 58 '-y, 1/2-x, 1/2-z'
 59 '-y, 1/2-x, 1/2+z'
 60 '-y, 1/2-z, 1/2-x'
 61 '-y, 1/2-z, 1/2+x'
 62 '-y, 1/2+x, 1/2-z'
 63 '-y, 1/2+x, 1/2+z'
 64 '-y, 1/2+z, 1/2-x'
 65 '-y, 1/2+z, 1/2+x'
 66 '-z, 1/2-x, 1/2-y'
 67 '-z, 1/2-x, 1/2+y'
 68 '-z, 1/2-y, 1/2-x'
 69 '-z, 1/2-y, 1/2+x'
 70 '-z, 1/2+x, 1/2-y'
 71 '-z, 1/2+x, 1/2+y'
 72 '-z, 1/2+y, 1/2-x'
 73 '-z, 1/2+y, 1/2+x'
 74 'x, 1/2-y, 1/2-z'
 75 'x, 1/2-y, 1/2+z'
 76 'x, 1/2-z, 1/2-y'
 77 'x, 1/2-z, 1/2+y'
 78 'x, 1/2+y, 1/2-z'
 79 'x, 1/2+z, 1/2-y'
 80 'x, 1/2+z, 1/2+y'
 81 'y, 1/2-x, 1/2-z'
 82 'y, 1/2-x, 1/2+z'
 83 'y, 1/2-z, 1/2-x'
 84 'y, 1/2-z, 1/2+x'
 85 'y, 1/2+x, 1/2-z'
 86 'y, 1/2+x, 1/2+z'
 87 'y, 1/2+z, 1/2-x'
 88 'y, 1/2+z, 1/2+x'
 89 'z, 1/2-x, 1/2-y'
 90 'z, 1/2-x, 1/2+y'
 91 'z, 1/2-y, 1/2-x'
 92 'z, 1/2-y, 1/2+x'
 93 'z, 1/2+x, 1/2-y'
 94 'z, 1/2+x, 1/2+y'
 95 'z, 1/2+y, 1/2-x'
 96 'z, 1/2+y, 1/2+x'
 97 '1/2+x, y, 1/2+z'
 98 '1/2-x, -y, 1/2-z'
 99 '1/2-x, -y, 1/2+z'
 100 '1/2-x, -z, 1/2-y'
 101 '1/2-x, -z, 1/2+y'
 102 '1/2-x, y, 1/2-z'
 103 '1/2-x, y, 1/2+z'
 104 '1/2-x, z, 1/2-y'
 105 '1/2-x, z, 1/2+y'
 106 '1/2-y, -x, 1/2-z'
 107 '1/2-y, -x, 1/2+z'
 108 '1/2-y, -z, 1/2-x'
 109 '1/2-y, -z, 1/2+x'
 110 '1/2-y, x, 1/2-z'
 111 '1/2-y, x, 1/2+z'
 112 '1/2-y, z, 1/2-x'
 113 '1/2-y, z, 1/2+x'
 114 '1/2-z, -x, 1/2-y'
 115 '1/2-z, -x, 1/2+y'
 116 '1/2-z, -y, 1/2-x'
 117 '1/2-z, -y, 1/2+x'
 118 '1/2-z, x, 1/2-y'
 119 '1/2-z, x, 1/2+y'
 120 '1/2-z, y, 1/2-x'
 121 '1/2-z, y, 1/2+x'
 122 '1/2+x, -y, 1/2-z'
 123 '1/2+x, -y, 1/2+z'
 124 '1/2+x, -z, 1/2-y'
 125 '1/2+x, -z, 1/2+y'
 126 '1/2+x, y, 1/2-z'
 127 '1/2+x, z, 1/2-y'
 128 '1/2+x, z, 1/2+y'
 129 '1/2+y, -x, 1/2-z'
 130 '1/2+y, -x, 1/2+z'
 131 '1/2+y, -z, 1/2-x'
 132 '1/2+y, -z, 1/2+x'
 133 '1/2+y, x, 1/2-z'
 134 '1/2+y, x, 1/2+z'
 135 '1/2+y, z, 1/2-x'
 136 '1/2+y, z, 1/2+x'
 137 '1/2+z, -x, 1/2-y'
 138 '1/2+z, -x, 1/2+y'
 139 '1/2+z, -y, 1/2-x'
 140 '1/2+z, -y, 1/2+x'
 141 '1/2+z, x, 1/2-y'
 142 '1/2+z, x, 1/2+y'
 143 '1/2+z, y, 1/2-x'
 144 '1/2+z, y, 1/2+x'
 145 '1/2+x, 1/2+y, z'
 146 '1/2-x, 1/2-y, -z'
 147 '1/2-x, 1/2-y, z'
 148 '1/2-x, 1/2-z, -y'
 149 '1/2-x, 1/2-z, y'
 150 '1/2-x, 1/2+y, -z'
 151 '1/2-x, 1/2+y, z'
 152 '1/2-x, 1/2+z, -y'
 153 '1/2-x, 1/2+z, y'
 154 '1/2-y, 1/2-x, -z'
 155 '1/2-y, 1/2-x, z'
 156 '1/2-y, 1/2-z, -x'
 157 '1/2-y, 1/2-z, x'
 158 '1/2-y, 1/2+x, -z'
 159 '1/2-y, 1/2+x, z'
 160 '1/2-y, 1/2+z, -x'
 161 '1/2-y, 1/2+z, x'
 162 '1/2-z, 1/2-x, -y'
 163 '1/2-z, 1/2-x, y'
 164 '1/2-z, 1/2-y, -x'
 165 '1/2-z, 1/2-y, x'
 166 '1/2-z, 1/2+x, -y'
 167 '1/2-z, 1/2+x, y'
 168 '1/2-z, 1/2+y, -x'
 169 '1/2-z, 1/2+y, x'
 170 '1/2+x, 1/2-y, -z'
 171 '1/2+x, 1/2-y, z'
 172 '1/2+x, 1/2-z, -y'
 173 '1/2+x, 1/2-z, y'
 174 '1/2+x, 1/2+y, -z'
 175 '1/2+x, 1/2+z, -y'
 176 '1/2+x, 1/2+z, y'
 177 '1/2+y, 1/2-x, -z'
 178 '1/2+y, 1/2-x, z'
 179 '1/2+y, 1/2-z, -x'
 180 '1/2+y, 1/2-z, x'
 181 '1/2+y, 1/2+x, -z'
 182 '1/2+y, 1/2+x, z'
 183 '1/2+y, 1/2+z, -x'
 184 '1/2+y, 1/2+z, x'
 185 '1/2+z, 1/2-x, -y'
 186 '1/2+z, 1/2-x, y'
 187 '1/2+z, 1/2-y, -x'
 188 '1/2+z, 1/2-y, x'
 189 '1/2+z, 1/2+x, -y'
 190 '1/2+z, 1/2+x, y'
 191 '1/2+z, 1/2+y, -x'
 192 '1/2+z, 1/2+y, x'
loop_
 _atom_type_symbol
 O
 Ba
 Bi
loop_
 _atom_site_label
 _atom_site_type_symbol
 _atom_site_symmetry_multiplicity
 _atom_site_Wyckoff_symbol
 _atom_site_fract_x
 _atom_site_fract_y
 _atom_site_fract_z
 _atom_site_occupancy
 O O 24 e 0.239 0 0 1
 Ba Ba 8 c 0.25 0.25 0.25 1
 Bi1 Bi 4 b 0.5 0.5 0.5 1
 Bi2 Bi 4 a 0 0 0 1


_exptl_crystal_colour                    ?
_exptl_crystal_density_meas              ?
_exptl_crystal_density_diffrn            7.77
_cell_measurement_temperature            873
_cell_measurement_radiation              'neutrons, time-of-flight'
_cell_measurement_reflns_used            ?
_diffrn_ambient_temperature              873
_diffrn_measurement_device               'automatic diffractometer'
_diffrn_measurement_device_type
;
U.S.A. Illinois, Argonne National Laboratory, Intense Pulsed Neutron Source IPNS, SEPD
;
_diffrn_radiation_type                   'neutrons, time-of-flight'
_diffrn_reflns_number                    ?
_exptl_absorpt_coefficient_mu            ?
_exptl_absorpt_correction_type           ?
_computing_structure_solution            'starting values from the literature'
_refine_ls_number_parameters             ?
_refine_ls_number_reflns                 76
_refine_ls_R_factor_gt                   ?
_refine_ls_wR_factor_gt                  ?
_pd_proc_ls_proof_R_factor               ?
_pd_proc_ls_proof_wR_factor              0.097
_refine_ls_R_I_factor                    ?

# End of data set 1612728

File: src/cifkit/data/demo/1708560.cif
##############################################################################
#                                                                            #
# H-K-O-P-Sn-W     # HK11W18Sn3P2O68[H2O]27                        # 1708560 #
#                                                                            #
##############################################################################
#                                                                            #
#                           Pearson's Crystal Data                           #
#      Crystal Structure Database for Inorganic Compounds (on DVD)           #
#                              Release 2023/24                               #
#                  Editors: Pierre Villars and Karin Cenzual                 #
#                                                                            #
#   Copyright (c) ASM International & Material Phases Data System (MPDS),    #
# Switzerland & National Institute for Materials Science (NIMS), Japan, 2023 #
#                   All rights reserved. Version 2023.07                     #
#                                                                            #
#   This copy of Pearson's Crystal Data is licensed to:                      #
#   Demonstration Version                                                    #
#                                                                            #
##############################################################################

data_1708560
_audit_creation_date                     2024-08-15
_audit_creation_method
;
Pearson's Crystal Data browser
;
#_database_code_PCD                      1708560
_database_code_PDF                       04-010-8468

# Entry summary

_chemical_formula_structural
'H K~11~ W~18~ Sn~3~ P~2~ O~68~ [H~2~ O]~27~'
_chemical_formula_sum                    'H54 K11 O95 P2 Sn3 W18'
_chemical_name_mineral                   ?
_chemical_compound_source                ?
_chemical_name_structure_type
HK~11~W~18~Sn~3~P~2~O~68~[H~2~O]~27~,mP524,14
_chemical_formula_weight                 5732.8

# Bibliographic data

_publ_section_title
'K~11~[HSn^2+^~3~(PW^6+^~9~O~34~)~2~].27H~2~O - Synthesis and Structure'
_journal_coden_ASTM                      ZAACAB
_journal_name_full                       'Z. Anorg. Allg. Chem.'
_journal_year                            1996
_journal_volume                          622
_journal_page_first                      1435
_journal_page_last                       1440
_journal_language                        German
loop_
 _publ_author_name
 _publ_author_address
'Botar A.'
;
Babes-Bolyai University (UBB)
Department of Inorganic Chemistry
Cluj-Napoca
Romania
;
'Botar B.'
;
Babes-Bolyai University (UBB)
Department of Inorganic Chemistry
Cluj-Napoca
Romania
;
'Gili P.'
;
Babes-Bolyai University (UBB)
Department of Inorganic Chemistry
Cluj-Napoca
Romania
;
'Muller A.'
;
Bielefeld University
Fakultat fur Chemie
Bielefeld
Germany
;
'Meyer J.'
;
Bielefeld University
Fakultat fur Chemie
Bielefeld
Germany
;
'Bogge H.'
;
Bielefeld University
Fakultat fur Chemie
Bielefeld
Germany
;
'Schmidtmann M.'
;
Bielefeld University
Fakultat fur Chemie
Bielefeld
Germany
;

# Standardized crystallographic data

_cell_length_a                           13.467
_cell_length_b                           23.394
_cell_length_c                           29.8599
_cell_angle_alpha                        90
_cell_angle_beta                         106.064
_cell_angle_gamma                        90
_cell_volume                             9039.9
_cell_formula_units_Z                    4
_space_group_IT_number                   14
_space_group_name_H-M_alt                'P 1 21/c 1'
loop_
 _space_group_symop_id
 _space_group_symop_operation_xyz
 1 'x, y, z'
 2 '-x, -y, -z'
 3 '-x, 1/2+y, 1/2-z'
 4 'x, 1/2-y, 1/2+z'
loop_
 _atom_type_symbol
 W
 O
 K
 OH2
 P
 Sn
loop_
 _atom_site_label
 _atom_site_type_symbol
 _atom_site_symmetry_multiplicity
 _atom_site_Wyckoff_symbol
 _atom_site_fract_x
 _atom_site_fract_y
 _atom_site_fract_z
 _atom_site_occupancy
 W4 W 4 e 0.0062 0.713 0.3237 1
 O9 O 4 e 0.0073 0.5181 0.3389 1
 O29 O 4 e 0.0119 0.292 0.1636 1
 O28 O 4 e 0.0145 0.1009 0.0942 1
 K10 K 4 e 0.0184 0.6247 0.221 1
 O121 OH2 4 e 0.019 0.7952 0.2201 1
 O19 O 4 e 0.0202 0.7403 0.4726 1
 K7 K 4 e 0.0255 0.9134 0.4476 1
 O34 O 4 e 0.0265 0.1335 0.1771 1
 W1 W 4 e 0.0279 0.6626 0.4443 1
 K1 K 4 e 0.0327 0.6581 0.0923 1
 O117 OH2 4 e 0.0356 0.0199 0.0394 1
 O21 O 4 e 0.0414 0.134 0.0119 1
 O23 O 4 e 0.0447 0.7027 0.3928 1
 O103 OH2 4 e 0.0628 0.2624 0.402 1
 O38 O 4 e 0.0698 0.225 0.2371 1
 O2 O 4 e 0.0741 0.3346 0.001 1
 O108 OH2 4 e 0.0744 0.5609 0.1519 1
 O120 OH2 4 e 0.0772 0.4575 0.2368 1
 W9 W 4 e 0.0824 0.0665 0.1578 1
 O24 O 4 e 0.0869 0.3105 0.0932 1
 O113 OH2 4 e 0.0887 0.5195 0.8758 1
 O111 OH2 4 e 0.0905 0.5901 0.5663 1
 K6 K 4 e 0.0959 0.8192 0.1479 1
 O115 OH2 4 e 0.1038 0.0104 0.2849 1
 O5 O 4 e 0.1074 0.3969 0.1611 1
 O104 OH2 4 e 0.1113 0.419 0.3802 1
 W2 W 4 e 0.1118 0.2793 0.0402 1
 O4 O 4 e 0.1318 0.7137 0.318 1
 O102 OH2 4 e 0.1386 0.7738 0.0681 1
 W5 W 4 e 0.1393 0.3249 0.1637 1
 O18 O 4 e 0.1482 0.6024 0.0406 1
 O22 O 4 e 0.1488 0.1925 0.0833 1
 O20 O 4 e 0.1522 0.2793 0.4996 1
 O10 O 4 e 0.153 0.1185 0.3994 1
 O105 OH2 4 e 0.1536 0.5687 0.2939 1
 O1 O 4 e 0.155 0.6474 0.4733 1
 O33 O 4 e 0.1581 0.0203 0.1256 1
 O35 O 4 e 0.1584 0.2259 0.1625 1
 O112 OH2 4 e 0.1589 0.3835 0.3044 1
 O13 O 4 e 0.1622 0.6904 0.1836 1
 O110 OH2 4 e 0.1756 0.4544 0.0857 1
 O43 O 4 e 0.1766 0.0544 0.2134 1
 O44 O 4 e 0.1833 0.1663 0.3191 1
 W3 W 4 e 0.1892 0.1448 0.0191 1
 O3 O 4 e 0.1955 0.3862 0.466 1
 O39 O 4 e 0.198 0.3112 0.2242 1
 O106 OH2 4 e 0.2049 0.5864 0.6812 1
 O27 O 4 e 0.2107 0.0815 0.0601 1
 P1 P 4 e 0.2135 0.1883 0.1338 1
 O37 O 4 e 0.2188 0.1236 0.1496 1
 O109 OH2 4 e 0.2188 0.5824 0.3837 1
 Sn1 Sn 4 e 0.2337 0.2219 0.2638 1
 O124 OH2 4 e 0.2366 0.0928 0.4932 1
 O45 O 4 e 0.245 0.2782 0.3206 1
 W10 W 4 e 0.2497 0.1454 0.376 1
 O25 O 4 e 0.2523 0.2918 0.0646 1
 O62 O 4 e 0.2537 0.6694 0.1158 1
 O50 O 4 e 0.2647 0.2232 0.399 1
 O30 O 4 e 0.2717 0.3278 0.1478 1
 W18 W 4 e 0.2752 0.6235 0.0691 1
 K5 K 4 e 0.2795 0.619 0.555 1
 O67 O 4 e 0.2844 0.6923 0.034 1
 W13 W 4 e 0.2845 0.692 0.1834 1
 O14 O 4 e 0.2867 0.4995 0.1851 1
 W8 W 4 e 0.2906 0.0453 0.1183 1
 O55 O 4 e 0.3 0.0729 0.3585 1
 O11 O 4 e 0.3078 0.3431 0.3998 1
 O116 OH2 4 e 0.317 0.4143 0.2559 1
 O63 O 4 e 0.321 0.569 0.1147 1
 O36 O 4 e 0.3217 0.2095 0.1367 1
 O53 O 4 e 0.3242 0.6147 0.193 1
 O26 O 4 e 0.3249 0.1696 0.0478 1
 O8 O 4 e 0.3312 0.5147 0.5968 1
 W11 W 4 e 0.3406 0.28 0.3769 1
 O49 O 4 e 0.3446 0.0183 0.289 1
 Sn3 Sn 4 e 0.3462 0.0844 0.2384 1
 O42 O 4 e 0.3507 0.036 0.1804 1
 K3 K 4 e 0.3512 0.2271 0.4963 1
 O68 O 4 e 0.3541 0.5892 0.03 1
 K2 K 4 e 0.3608 0.4684 0.0616 1
 O59 O 4 e 0.3709 0.1331 0.4345 1
 W6 W 4 e 0.3727 0.3042 0.122 1
 O127 OH2 4 e 0.374 0.4449 0.4436 1
 O56 O 4 e 0.3854 0.1858 0.351 1
 W14 W 4 e 0.3854 0.5443 0.1813 1
 O32 O 4 e 0.397 0.0993 0.1161 1
 W15 W 4 e 0.3988 0.0212 0.3515 1
 O6 O 4 e 0.4182 0.3669 0.1062 1
 O31 O 4 e 0.4437 0.253 0.0908 1
 W7 W 4 e 0.448 0.1711 0.1037 1
 O51 O 4 e 0.4496 0.3055 0.3533 1
 O60 O 4 e 0.4552 0.2552 0.4323 1
 O54 O 4 e 0.4655 0.4955 0.1551 1
 O40 O 4 e 0.4671 0.2904 0.1774 1
 O64 O 4 e 0.4756 0.0498 0.4148 1
 Sn2 Sn 4 e 0.4797 0.2215 0.2261 1
 O58 O 4 e 0.4842 0.104 0.3316 1
 O16 O 4 e 0.4891 0.4325 0.0101 1
 P2 P 4 e 0.4914 0.163 0.3532 1
 W16 W 4 e 0.4997 0.1035 0.4615 1
 K11B K 4 e 0.5027 0.4517 0.2984 0.5
 O41 O 4 e 0.5206 0.1796 0.1617 1
 O46 O 4 e 0.5277 0.301 0.278 1
 O48 O 4 e 0.528 0.0416 0.2616 1
 O7 O 4 e 0.54 0.1475 0.0779 1
 O57 O 4 e 0.5473 0.2019 0.3291 1
 O114 OH2 4 e 0.5472 0.404 0.2185 1
 O66 O 4 e 0.5488 0.1765 0.49 1
 O125 OH2 4 e 0.5488 0.4004 0.4856 1
 K11A K 4 e 0.5508 0.4407 0.2757 0.5
 O65 O 4 e 0.5539 0.1562 0.4056 1
 O126 OH2 4 e 0.5779 0.0013 0.1232 1
 W12 W 4 e 0.578 0.3017 0.3388 1
 W17 W 4 e 0.5945 0.2387 0.4569 1
 O12 O 4 e 0.6149 0.3713 0.3496 1
 O61 O 4 e 0.621 0.2752 0.4071 1
 O17 O 4 e 0.6309 0.2154 0.0026 1
 O119 OH2 4 e 0.6405 0.0852 0.1972 1
 O47 O 4 e 0.6448 0.2122 0.2563 1
 O15 O 4 e 0.6455 0.4588 0.1339 1
 O118 OH2 4 e 0.6526 0.2851 0.1322 1
 K9B K 4 e 0.6617 0.3646 0.0825 0.5
 K9A K 4 e 0.689 0.3826 0.0726 0.5
 O52 O 4 e 0.7074 0.269 0.3368 1
 O123 OH2 4 e 0.721 0.4727 0.0521 1
 K4 K 4 e 0.7344 0.1966 0.091 1
 K8 K 4 e 0.7557 0.4119 0.2235 1
 O122 OH2 4 e 0.7599 0.2965 0.2264 1
 O101 OH2 4 e 0.8345 0.3121 0.0608 1
 O107 OH2 4 e 0.8572 0.3803 0.1596 1


_exptl_crystal_colour                    orange
_exptl_crystal_density_meas              ?
_exptl_crystal_density_diffrn            4.21
_cell_measurement_temperature            188
_cell_measurement_radiation              'X-rays, Mo Ka'
_cell_measurement_wavelength             0.71069
_cell_measurement_reflns_used            15
_diffrn_ambient_temperature              188
_diffrn_measurement_device               'automatic diffractometer'
_diffrn_measurement_device_type          'Siemens R3m/V'
_diffrn_radiation_type                   'X-rays, Mo Ka'
_diffrn_radiation_wavelength             0.71069
_diffrn_reflns_number                    17707
_diffrn_reflns_theta_min                 2
_diffrn_reflns_theta_max                 25
_exptl_absorpt_coefficient_mu            24.28
_exptl_absorpt_correction_type           empirical
_computing_structure_solution            'direct methods, Fourier synthesis'
_refine_ls_number_parameters             687
_refine_ls_number_reflns                 13969
_refine_ls_R_factor_gt                   0.090
_refine_ls_wR_factor_gt                  0.225

# End of data set 1708560
